Repository: aaronsjw/Mini_myHDF5_v5

# Mini-myHDF5 v5 NDE Edition

## Features

- HDF5 / CSV / NDE viewer
- Real tree structure
- JSON pretty viewer
- A-Scan waveform viewer
- B-Scan heatmap viewer
- [64,1,2000] tensor support
- Frame slider
- Dataset metadata
- attrs viewer
- Industrial dark UI

## 项目结构

```
Mini_myHDF5_v5/
├── backend/                              # Python 后端 (FastAPI)
│   ├── main.py                           # API 入口 + 路由
│   ├── trainer.py                        # 模型训练 + 报告生成 + 委托单解析
│   ├── signal_analysis.py                # 超声信号特征提取
│   ├── acceptance_checker.py             # 验收标准检查
│   ├── deepseek_client.py                # DeepSeek LLM 客户端
│   ├── requirements.txt                  # Python 依赖
│   ├── .env                              # 环境变量（API Key 等）
│   ├── models/                           # 训练好的模型文件 (.pt/.pkl/.json)
│   ├── reports/                          # 自动生成的检测报告 (.docx)
│   └── disputes/                         # 争议记录
│
├── frontend/                             # React 前端 (Vite)
│   ├── src/
│   │   ├── App.jsx                       # 根组件
│   │   ├── main.jsx                      # 入口
│   │   ├── components/
│   │   │   ├── AScanViewer.jsx           # A-Scan 波形查看器
│   │   │   ├── AScanPlayer.jsx           # A-Scan 回放器
│   │   │   ├── HeatmapViewer.jsx         # B-Scan / C-Scan 热力图
│   │   │   ├── MatrixViewer.jsx          # 矩阵数据查看器
│   │   │   ├── EvaluationPanel.jsx       # 智能评估面板
│   │   │   ├── TrainingPanel.jsx         # 模型训练面板
│   │   │   ├── TestingPanel.jsx          # 模型测试面板
│   │   │   ├── InspectPanel.jsx          # 数据检测面板
│   │   │   └── DatabaseOverview.jsx      # 数据库总览
│   │   └── 草稿/                         # 历史备份草稿
│   ├── public/                           # 静态资源
│   ├── index.html
│   ├── package.json
│   └── vite.config.js
│
├── dataset/                              # 超声检测数据集根容器
│   ├── ascan_dataset/                    # AScan 波形数据 (.nde 格式)
│   │   ├── Cp/                           # 气孔缺陷
│   │   ├── Db/                           # 脱粘缺陷
│   │   ├── Dl/                           # 分层缺陷
│   │   ├── Fb/                           # 外来物
│   │   ├── In/                           # 夹杂
│   │   ├── OK/                           # 无缺陷
│   │   ├── Po/                           # 孔隙
│   │   ├── Rs/                           # 树脂
│   │   ├── Vo/                           # 空洞
│   │   └── TODO/                         # 待标注数据
│   └── cscan_dataset/                    # CScan 图像数据 (YOLO 检测)
│       ├── images/{train,val}/           # 训练/验证图
│       ├── labels/{train,val}/           # YOLO txt 标签
│       ├── meta/{train,val}/             # 边车 JSON 元数据
│       ├── raw/                          # 原始 C 扫数据归档 (含 .dat)
│       ├── tools/                        # 数据准备脚本
│       └── README.md                     # CScan 数据集设计说明
│
├── standards/                            # 检测标准文档
│   ├── GJB/                              # 国军标 (GJB 1038.1A-2004)
│   └── HB/                               # 航空标准 (HB 7224-2020)
│
├── templates/                            # Word 模板
│   ├── 超声检测报告.docx                  # 检测报告模板（含占位符）
│   └── 委托单模板.doc                     # 委托单模板
│
├── samples/                              # 参考示例
│   ├── WS-2022-1998J委托单.doc            # 委托单填写示例
│   └── WS-2022-1998J报告.doc              # 报告生成示例
│
├── sci.md                                # SCI 论文思路与方向规划
├── update_nde.py                         # .nde 文件格式更新工具
├── 研究报告.md                            # 研究报告（精简版）
├── 研究报告2.md                           # 研究报告（完整版）
├── 验收文件.md                            # 验收文件
├── 会话记录_20260611-0614.md              # 开发会话记录
├── .gitignore
└── README.md
```

## Backend

```bash
cd backend
pip install -r requirements.txt
uvicorn main:app --reload
```

## Frontend

```bash
cd frontend
npm install --legacy-peer-deps   # react-json-view 要求 react≤17，与 react18 冲突，须用 legacy-peer-deps
npm run dev
```

## CScan 环境（cscan_env）

CScan（YOLOv8）需要独立环境 `cscan_env`：Python 3.10 + torch(CUDA 11.8) + ultralytics。cscan_env 是 ascan_env 的完整超集，**AScan 和 CScan 都可在此环境下运行**（ascan_env 保留作默认/回退环境，两者互不影响）。

### 1. 创建环境

```bash
conda create -n cscan_env python=3.10 -y
conda activate cscan_env
```

### 2. 安装 v5 后端依赖

```bash
cd backend
python -s -m pip install -r requirements.txt
```

### 3. 安装 PyTorch（CUDA 11.8）

> ⚠️ 必须用 pip 装 `+cu118` 构建，且 torch 与 torchvision 版本严格对应。
> **不要用 `conda install pytorch torchvision torchaudio -c pytorch`** —— 会解析成 CPU 版（`*_cpu_0`），并把已装好的 cu118 torch 覆盖掉。

```bash
python -s -m pip install torch==2.0.1+cu118 torchvision==0.15.2+cu118 --index-url https://download.pytorch.org/whl/cu118
```

# 验收标准文件目录

本目录存放各类验收标准文件，用于零件缺陷检测结果的验收判定。

## 目录结构

```
standards/
├── index.json         ← 所有验收文件索引
├── GJB/               ← 国军标
├── HB/                ← 航空行业标准（含示例）
└── internal/           ← 内部验收规范
```

## 如何添加新的验收标准

1. 将验收文件（PDF/DOCX）放入对应的子目录
2. 编辑 `index.json`，在 `standards` 数组中添加新条目
3. 在子目录中创建 `summary.json`，结构化描述验收条款

## summary.json 格式说明

见 `HB/summary.json` 示例。

File: standards/GJB/GJB 1038.1A-2004 纤维增强复合材料无损检测方法 第1部分 超声波检验.md
# GJB 1038\.1A\-2004 纤维增强复合材料无损检测方法 第1部分 超声波检验

**标准编号**：GJB 1038\.1A\-2004（FL 9360）
**替代标准**：GJB 1038\.1\-1990
**发布日期**：2004\-09\-01
**实施日期**：2004\-12\-01
**发布单位**：国防科学技术工业委员会

## 前言

《纤维增强复合材料无损检验方法》分为两个部分：

- 第 1 部分：超声波检验

- 第 2 部分：X 射线照相检验

本部分为该系列标准第 1 部分，相较于 1990 版主要修订内容：

1. 适用范围新增**编织纤维增强复合材料**；

2. 拓宽推荐使用的探头频率范围；

3. 补充**探伤灵敏度确定方法**详细步骤；

4. 修正检验结果评定中的不合理条款。

本标准附录 A、附录 B 为**资料性附录**。

- 提出单位：中国航天科技集团公司

- 归口单位：中国航天标准化研究所

- 起草单位：中国航天科技集团公司第一研究院第七三研究所

- 主要起草人：陈颖、伍颂、何双起、陈金水

- 版本说明：1991 年 1 月首次发布，本次为第一次修订

## 1 范围

本部分规定纤维增强复合材料**接触式脉冲反射法、喷水式脉冲穿透法、水浸式脉冲反射板法**三种超声波检验的通用要求、检验程序及结果处理。

适用于层压、缠绕、模压、手糊、编织等工艺成型的纤维增强复合材料制品内部缺陷超声波检验。

## 2 规范性引用文件

注日期引用文件，其后续修改单（不含勘误）、修订版不适用；未注日期引用文件，使用最新版本。

- GB/T 1804\-2000 一般公差 未注公差的线性和角度尺寸的公差

- GB/T 12604\.1 无损检测术语 超声检测

- GJB 9712 无损检测人员的资格鉴定与认证

- JB/T 10061 A 型脉冲反射式超声波检测仪通用技术条件

- JB/T 10062 超声检测用探头性能测试方法

- JB/T 10063 超声探伤用 1 号标准试块技术条件

## 3 术语与定义

GB/T 12604\.1 规定的术语和定义适用于本部分。

## 4 方法类型

### 4\.1 概述

按耦合方式分为：接触式、喷水式、水浸式、干耦合四类；各类均可采用直射穿透法、直射反射法。
本标准重点规定三种常用方法：**接触式脉冲反射法、喷水式脉冲穿透法、水浸式脉冲反射板法**。

### 4\.2 接触式脉冲反射法

采用接触耦合，依据缺陷反射回波、底面回波判定缺陷与材料状态。

### 4\.3 喷水式脉冲穿透法

采用喷水耦合，依据超声波穿透材料后的波幅变化判定缺陷与材料状态。

### 4\.4 水浸式脉冲反射板法

采用水浸耦合，依据穿透材料后经反射板返回的回波波幅变化判定缺陷与材料状态。

### 4\.5 超声波检验方法选用

|序号|材料 / 被检件|超声波检验方法|探头要求|
|---|---|---|---|
|1|薄板、薄壁件（厚度＜10mm）<br>层压板（10mm\~120mm）厚板|1\. 水浸式脉冲反射板法<br>2\. 喷水式脉冲穿透法<br>3\. 接触式脉冲反射法|平探头：0\.5MHz\~5MHz<br>聚焦探头：2\.5MHz\~20MHz<br>平探头：1\.25MHz\~15MHz|
|2|大型缠绕件|喷水式脉冲穿透法|平探头：0\.5MHz\~5MHz<br>聚焦探头：1\.25MHz\~5MHz|
|3|模压件、编织件、手糊制品|喷水式脉冲穿透法|平探头：0\.1MHz\~5MHz|

## 5 一般要求

### 5\.1 人员资格

检验人员需按 GJB 9712 取得对应资格证书，从事与资质匹配的工作。

### 5\.2 检验工艺卡

批量产品需编制工艺卡，内容包含：
a\) 产品名称、图号、编号；
b\) 检验依据标准、产品验收标准；
c\) 检验参数。

### 5\.3 环境条件

#### 5\.3\.1 场地

避开强磁场、震动、高温、粉尘、腐蚀性气体、强噪音区域；规避强光直射。

#### 5\.3\.2 温湿度

温湿度控制在仪器、设备、被检材料允许范围之内。

### 5\.4 设备

#### 5\.4\.1 超声波检测仪

1. 整机性能需符合 JB/T 10061 及下表要求，同时满足灵敏度余量、盲区、分辨力使用要求。

|序号|技术性能|指标要求|
|---|---|---|
|1|垂直极限|100%|
|2|垂直线性（5%\~95% 范围）|误差≤8%|
|3|水平极限|100%|
|4|水平线性（0\~90% 范围）|误差≤2%|
|5|动态范围|≥26dB|
|6|增益调节|总增益≥60dB，每 2dB 精度 ±0\.2dB|

2. 仪器**每年、每次维修后**必须校准，校准数据留存 3 年备查。

#### 5\.4\.2 报警器

形状规则、表面平行、具备对称性的被检件，可使用闸门可调的声光报警器。

#### 5\.4\.3 稳压器

电源波动导致信号幅度变化超过满刻度 ±2\.5% 时，必须配备稳压器。

#### 5\.4\.4 探头

1. **平探头**：按 JB/T 10062 测试，回波频率与标称频率偏差≤±10%；声束无明显副瓣，6dB 点声束最小 / 最大直径比＞0\.75。

2. **聚焦探头**：测试回波频率、焦距、焦点直径、焦柱长度；测试用球靶直径小于探头焦点直径。

3. 所有探头统一编号，每年至少检测 1 次，测试数据留存 3 年；平探头距离 \- 幅度特性与原始记录差值＞20% 时，做报废处理。

#### 5\.4\.5 专用设备

1. **手动扫查设备**：穿透法需使用探头夹具，保证收发探头对正。

2. **喷水机械扫查设备**：形成稳定水柱，探头轴线对中、垂直工件；水程、扫查速度可调；定位精度≤1mm。

3. **水浸机械扫查设备**：探头双向调节精度 ±0\.5°，探头与反射板、工件尽量垂直；水程可调；定位精度≤1mm；反射板表面粗糙度 $R_a\le3.2\mathrm{\mu m}$。

## 6 耦合剂及试块

### 6\.1 耦合剂

1. **接触法**：可使用水或无损伤耦合剂；校准与检测必须使用同一种耦合剂。

2. **喷水 / 水浸法**：用水需洁净、无气泡、无杂质，水温控制在 **10℃\~35℃**；可添加无损防腐剂、润湿剂。

### 6\.2 试块

#### 6\.2\.1 标准试块

检测仪、探头组合性能测试、灵敏度调整用标准试块，符合 JB/T 10063。

#### 6\.2\.2 对比试块

1. 试块原材料、铺层、固化工艺、厚度、表面状态与被检件一致；试块需用更高一级灵敏度预检，确保无有害自然缺陷。

2. 各单位可参照附录 A，结合实际自行制作对比试块。

3. 试块制作完成后，按图纸及对应检测方法验证，记录缺陷实测值与真值偏差，用于结果修正。

#### 6\.2\.3 参考试块

采用与对比试块等厚有机玻璃制作，避免试块老化影响缺陷判定；参考试块表面粗糙度 $R_a\le3.2\mathrm{\mu m}$。

## 7 检验程序

### 7\.1 检验前的准备

1. 被检件表面清理：去除灰尘、杂质、污染物；可使用稀溶剂 / 润湿剂清洁，保证声耦合；密封分层区域，防止渗水。

2. 目视初检：检查边缘分层、孔隙、划伤、隆起、皱折、翘曲、溢胶等外观缺陷，记录异常区域。

3. 标记分区：划定受检区参考点 / 参考线；大面积工件分段标记、分区检测。

### 7\.2 检验步骤

#### 7\.2\.1 接触式脉冲反射法

##### \[7\.2\.1\.1\]\(7\.2\.1\.1\) 检测面、频率、探头选择

声束中心线尽量垂直于缺陷易发面；依据成型工艺、声衰减、最小检出缺陷，参照表 1 选定频率与探头。

##### \[7\.2\.1\.2\]\(7\.2\.1\.2\) 检测灵敏度调整

1. 基础方法：将探头置于同厚度对比试块，调节增益使目标人工缺陷回波达屏显 80%，记录分贝值 $R_1$，作为检测灵敏度。

2. 参考试块修正法：记录对比试块 $R_1$、有机玻璃参考试块底面回波 80% 时分贝值 $R_2$，计算差值 $\Delta R=R_1-R_2$；现场检测时，测得参考试块对应分贝值 $R_2'$，最终灵敏度 = $R_2'+\Delta R$。

##### \[7\.2\.1\.3\]\(7\.2\.1\.3\) 扫查间距

探头对准最小人工缺陷，回波调至 80%；沿缺陷直径移动探头，取回波下降 6dB 的两点间距，**扫查间距不大于该距离的 1/2**。

##### \[7\.2\.1\.4\]\(7\.2\.1\.4\) 扫查速度

在对比试块上确定扫查速度，保证最小缺陷回波显示清晰、报警器正常触发。

#### 7\.2\.2 喷水式脉冲穿透法

##### \[7\.2\.2\.1\]\(7\.2\.2\.1\) 记录设备

采用喷水机械扫查设备，搭配 X\-Y 记录仪或 C \- 扫描记录。

##### \[7\.2\.2\.2\]\(7\.2\.2\.2\) 频率、探头、喷水器

频率选择同 \[7\.2\.1\.1\]\(7\.2\.1\.1\)；可用平探头 / 聚焦探头；喷水器无气泡、水柱稳定，水柱直径≤最小检出缺陷尺寸。

##### \[7\.2\.2\.3\]\(7\.2\.2\.3\) 探头姿态

收发探头轴线对中，水柱垂直被检件表面。

##### \[7\.2\.2\.4\]\(7\.2\.2\.4\) 水程距离

- 平探头：工件置于探头有效工作区（近场区内声压下降 6dB 区间）；

- 聚焦探头：工件置于有效聚焦区。

##### \[7\.2\.2\.5\]\(7\.2\.2\.5\) 灵敏度调整

1. 报警闸门套住穿透波，闸门高度设为屏显 20%\~50%；调节增益至最小缺陷刚好触发报警，对应穿透波分贝值为检测灵敏度。

2. 也可采用 \[7\.2\.1\.2\]\(7\.2\.1\.2\) 有机玻璃参考试块修正法。

##### \[7\.2\.2\.6\]\(7\.2\.2\.6\) 扫查速度与步进量

速度匹配缺陷检出能力与分辨率；步进量保证最小缺陷至少被检出两次。

##### \[7\.2\.2\.7\]\(7\.2\.2\.7\) 工件检测

按分区标记逐点检测；选取代表性点位，按 2dB/5dB 档位绘制穿透波幅变化曲线。

##### \[7\.2\.2\.8\]\(7\.2\.2\.8\) 缺陷复查

发现异常区域反复核验，记录缺陷处穿透波分贝值。

#### 7\.2\.3 水浸式脉冲反射板法

##### \[7\.2\.3\.1\]\(7\.2\.3\.1\) 记录设备

采用水浸机械扫查设备，搭配 X\-Y 记录仪或 C \- 扫描记录。

##### \[7\.2\.3\.2\]\(7\.2\.3\.2\) 频率、探头

频率选择同 \[7\.2\.1\.1\]\(7\.2\.1\.1\)，优先使用聚焦探头。

##### \[7\.2\.3\.3\]\(7\.2\.3\.3\) 探头姿态

声束中心线垂直反射板；对比试块置于探头与反射板之间，且与反射板平行。

##### \[7\.2\.3\.4\]\(7\.2\.3\.4\) 水程距离

聚焦探头有效焦距落入工件内部，水程距离计算公式：
$S=F-\frac{V_2 \delta}{2 V_1}$
式中：

- $S$：水程距离，mm

- $F$：探头在水中焦距，mm

- $V_1$：水中声速，mm/s

- $V_2$：试块声速，mm/s

- $\delta$：试块厚度，mm

保证反射板、试块均在焦距区内，两部分反射波可清晰区分。

##### \[7\.2\.3\.5\]\(7\.2\.3\.5\) 灵敏度调整

同 \[7\.2\.2\.5\]\(7\.2\.2\.5\)。

##### \[7\.2\.3\.6\]\(7\.2\.3\.6\) 扫查速度与步进量

同 \[7\.2\.2\.6\]\(7\.2\.2\.6\)。

##### \[7\.2\.3\.7\]\(7\.2\.3\.7\) 工件检测

按标记分区检测；检测完成后立即清理工件表面水渍、耦合剂。

### 7\.3 检验注意事项

a\) 信号异常时，检查探头 / 工件 / 反射板表面气泡、表面清洁度、声束垂直度、工件平行度并排除故障；
b\) 存疑区域排除外部干扰后，重新校准灵敏度并复检；
c\) 变截面构件（声束无法完全垂直），适当提高检测灵敏度；
d\) 材质不均、性能较差工件，多点测量声速与衰减系数，用于材质分析（参考附录 B）。

## 8 检验结果评定

### 8\.1 接触式脉冲反射法

1. 缺陷尺寸＜探头直径：与对比试块人工缺陷对比判定当量尺寸；埋深不同时，选用声程相近的人工缺陷回波判定。

2. 缺陷尺寸＞探头直径：采用 \\*\\6dB 法（半波高度法）\\\\* 测定实际尺寸。

3. 缺陷性质：依据缺陷回波与底面回波相对特征综合判断。

### 8\.2 喷水式脉冲穿透法

1. 缺陷尺寸＜水柱直径：与对比试块对比判定尺寸。

2. 缺陷尺寸＞水柱直径：选用已知标定缺陷（尺寸$W$，指示面积$A$），待测缺陷指示面积$B$，实测尺寸：$B-(A-W)$。

3. 缺陷严重程度：依据穿透波幅度下降百分比判定。

### 8\.3 水浸式脉冲反射板法

1. 缺陷尺寸＜焦点直径：判定方法同 8\.1\.1；

2. 缺陷尺寸＞焦点直径：判定方法同 8\.2\.2；

3. 缺陷性质判定：同 8\.1\.3。

## 9 检验记录及检验报告

### 9\.1 检验记录

内容可按需定制，必备项：
a\) 产品名称、图号、编号；
b\) 委托单位；
c\) 检验方法；
d\) 仪器设备型号；
e\) 探头型号、频率、尺寸；
f\) 对比试块编号、名称；
g\) 检测示意图 / C 扫描 / X\-Y 记录图，标注缺陷位置、尺寸、性质，注明未检测区域；
h\) 检验人、校对人、日期。

### 9\.2 检验报告

格式自定，必备项：
a\) 报告编号；
b\) 委托单位；
c\) 产品名称、图号、编号；
d\) 检验方法；
e\) 缺陷示意图 / 扫描图，标注缺陷位置、尺寸、性质及未检区域；
f\) 评定结论；
g\) 编制人、审核人、日期。

## 附录 A（资料性附录）检验用的对比试块

1. 试块选用：

    - 接触式脉冲反射法：Ⅰ 号、Ⅱ 号对比试块；

    - 喷水穿透法、水浸反射板法：Ⅱ 号对比试块；无适配试块时使用 Ⅲ 号对比试块。

2. Ⅰ 号试块：带平底孔试块，未注公差执行 GB/T 1804\-2000 M 级，分 A、B、C、D 四个系列（平底孔直径、埋深、高度见标准表格）。

3. Ⅱ 号试块：层压板结构，嵌入聚四氟乙烯薄膜 / 不锈钢垫片制作人工缺陷，板厚与被检件一致。

4. Ⅲ 号试块：从被检件截取基材，粘贴聚四氟乙烯、涤纶薄膜等人工缺陷，缺陷贴于探头入射面一侧。

## 附录 B（资料性附录）材料声速及衰减系数的测量方法

### B\.1 材料声速测量（接触式穿透法）

$V=\frac{\delta}{t}$

- $V$：材料声速，mm/s

- $\delta$：材料厚度，mm

- $t$：超声波传播时间，s

> 反射法检测时，$t$ 取超声波往返传播时间。
> 
> 

### B\.2 材料衰减系数测量

#### B\.2\.1 喷水 / 水浸穿透法

$\alpha=\frac{N_1-N_2-20 \lg\left[\frac{Z_W+Z_C}{2Z_C}\right]-20 \lg\left[\frac{Z_W+Z_C}{2Z_W}\right]}{\delta}$

- $\alpha$：衰减系数，dB/cm

- $N_1$：无工件时穿透波幅，dB

- $N_2$：有工件时穿透波幅，dB

- $Z_W$：水的声阻抗

- $Z_C$：材料声阻抗

- $\delta$：材料厚度，cm

> 需对表面粗糙度影响做试验修正。
> 
> 

#### B\.2\.2 喷水式反射法

$\alpha=\frac{N_f-N_b+20 \lg\left[\frac{4Z_W Z_C}{Z_C^2-Z_W^2}\right]}{2\delta}$

- $N_f$：工件前界面波幅，dB

- $N_b$：工件底面回波幅，dB

#### B\.2\.3 接触式穿透法（对比试样近似法）

$\alpha=\frac{\alpha' \delta'+20 \lg\frac{K \delta'}{K' \delta}-20 \lg\frac{h}{h'}}{\delta}$

- $\alpha'$：对比试样衰减系数，dB/cm

- $K、K'$：被测材料、对比试样波数

- $h、h'$：被测材料、对比试样穿透波幅

- $\delta'、\delta$：对比试样、被测材料厚度，cm

---

**出版信息**
发布：国防科工委军标出版发行部
开本：880×1230 1/16
字数：32 千字
版次：2004 年 11 月第 1 版 第 1 次印刷
定价：10\.00 元

> （注：文档部分内容可能由 AI 生成）
