Repository: aaronsjw/Mini_myHDF5_v5

# Mini-myHDF5 v5 NDE Edition

## Features

- HDF5 / CSV / NDE viewer
- Real tree structure
- JSON pretty viewer
- A-Scan waveform viewer
- B-Scan heatmap viewer
- [64,1,2000] tensor support
- Frame slider
- Dataset metadata
- attrs viewer
- Industrial dark UI

## 项目结构

```
Mini_myHDF5_v5/
├── backend/                              # Python 后端 (FastAPI)
│   ├── main.py                           # API 入口 + 路由
│   ├── trainer.py                        # 模型训练 + 报告生成 + 委托单解析
│   ├── signal_analysis.py                # 超声信号特征提取
│   ├── acceptance_checker.py             # 验收标准检查
│   ├── deepseek_client.py                # DeepSeek LLM 客户端
│   ├── requirements.txt                  # Python 依赖
│   ├── .env                              # 环境变量（API Key 等）
│   ├── models/                           # 训练好的模型文件 (.pt/.pkl/.json)
│   ├── reports/                          # 自动生成的检测报告 (.docx)
│   └── disputes/                         # 争议记录
│
├── frontend/                             # React 前端 (Vite)
│   ├── src/
│   │   ├── App.jsx                       # 根组件
│   │   ├── main.jsx                      # 入口
│   │   ├── components/
│   │   │   ├── AScanViewer.jsx           # A-Scan 波形查看器
│   │   │   ├── AScanPlayer.jsx           # A-Scan 回放器
│   │   │   ├── HeatmapViewer.jsx         # B-Scan / C-Scan 热力图
│   │   │   ├── MatrixViewer.jsx          # 矩阵数据查看器
│   │   │   ├── EvaluationPanel.jsx       # 智能评估面板
│   │   │   ├── TrainingPanel.jsx         # 模型训练面板
│   │   │   ├── TestingPanel.jsx          # 模型测试面板
│   │   │   ├── InspectPanel.jsx          # 数据检测面板
│   │   │   └── DatabaseOverview.jsx      # 数据库总览
│   │   └── 草稿/                         # 历史备份草稿
│   ├── public/                           # 静态资源
│   ├── index.html
│   ├── package.json
│   └── vite.config.js
│
├── dataset/                              # 超声检测数据集根容器
│   ├── ascan_dataset/                    # AScan 波形数据 (.nde 格式)
│   │   ├── Cp/                           # 气孔缺陷
│   │   ├── Db/                           # 脱粘缺陷
│   │   ├── Dl/                           # 分层缺陷
│   │   ├── Fb/                           # 外来物
│   │   ├── In/                           # 夹杂
│   │   ├── OK/                           # 无缺陷
│   │   ├── Po/                           # 孔隙
│   │   ├── Rs/                           # 树脂
│   │   ├── Vo/                           # 空洞
│   │   └── TODO/                         # 待标注数据
│   └── cscan_dataset/                    # CScan 图像数据 (YOLO 检测)
│       ├── images/{train,val}/           # 训练/验证图
│       ├── labels/{train,val}/           # YOLO txt 标签
│       ├── meta/{train,val}/             # 边车 JSON 元数据
│       ├── raw/                          # 原始 C 扫数据归档 (含 .dat)
│       ├── tools/                        # 数据准备脚本
│       └── README.md                     # CScan 数据集设计说明
│
├── standards/                            # 检测标准文档
│   ├── GJB/                              # 国军标 (GJB 1038.1A-2004)
│   └── HB/                               # 航空标准 (HB 7224-2020)
│
├── templates/                            # Word 模板
│   ├── 超声检测报告.docx                  # 检测报告模板（含占位符）
│   └── 委托单模板.doc                     # 委托单模板
│
├── samples/                              # 参考示例
│   ├── WS-2022-1998J委托单.doc            # 委托单填写示例
│   └── WS-2022-1998J报告.doc              # 报告生成示例
│
├── sci.md                                # SCI 论文思路与方向规划
├── update_nde.py                         # .nde 文件格式更新工具
├── 研究报告.md                            # 研究报告（精简版）
├── 研究报告2.md                           # 研究报告（完整版）
├── 验收文件.md                            # 验收文件
├── 会话记录_20260611-0614.md              # 开发会话记录
├── .gitignore
└── README.md
```

## Backend

```bash
cd backend
pip install -r requirements.txt
uvicorn main:app --reload
```

## Frontend

```bash
cd frontend
npm install --legacy-peer-deps   # react-json-view 要求 react≤17，与 react18 冲突，须用 legacy-peer-deps
npm run dev
```

## CScan 环境（cscan_env）

CScan（YOLOv8）需要独立环境 `cscan_env`：Python 3.10 + torch(CUDA 11.8) + ultralytics。cscan_env 是 ascan_env 的完整超集，**AScan 和 CScan 都可在此环境下运行**（ascan_env 保留作默认/回退环境，两者互不影响）。

### 1. 创建环境

```bash
conda create -n cscan_env python=3.10 -y
conda activate cscan_env
```

### 2. 安装 v5 后端依赖

```bash
cd backend
python -s -m pip install -r requirements.txt
```

### 3. 安装 PyTorch（CUDA 11.8）

> ⚠️ 必须用 pip 装 `+cu118` 构建，且 torch 与 torchvision 版本严格对应。
> **不要用 `conda install pytorch torchvision torchaudio -c pytorch`** —— 会解析成 CPU 版（`*_cpu_0`），并把已装好的 cu118 torch 覆盖掉。

```bash
python -s -m pip install torch==2.0.1+cu118 torchvision==0.15.2+cu118 --index-url https://download.pytorch.org/whl/cu118
```

# 验收标准文件目录

本目录存放各类验收标准文件，用于零件缺陷检测结果的验收判定。

## 目录结构

```
standards/
├── index.json         ← 所有验收文件索引
├── GJB/               ← 国军标
├── HB/                ← 航空行业标准（含示例）
└── internal/           ← 内部验收规范
```

## 如何添加新的验收标准

1. 将验收文件（PDF/DOCX）放入对应的子目录
2. 编辑 `index.json`，在 `standards` 数组中添加新条目
3. 在子目录中创建 `summary.json`，结构化描述验收条款

## summary.json 格式说明

见 `HB/summary.json` 示例。

File: standards/HB/HB 7224-2020 复合材料构件通用技术条件.md
# HB 7224\-2020 复合材料构件通用技术条件

## 文档基础信息

**标准编号**：HB 7224\-2020
**替代标准**：HB 7224\-1995
**发布日期**：2020\-06\-04
**实施日期**：2020\-08\-01
**发布单位**：国家国防科技工业局
**英文名称**：General technical requirements for composite components

---

## 前言

本标准代替 HB7224\-1995《复合材料构件通用技术条件》。
本标准与 HB7224\-1995 相比主要有以下变化：
a\) 在 “规范性引用文件” 一章中，对部分规范性引用文件进行了增删。
b\) 在 “术语和定义” 一章中，增删了部分术语及其定义，对部分原术语的定义进行了修改。
c\) 在 “尺寸公差” 一章中，主要对 “铺层公差” 一节中的部分内容进行了修改、完善。
d\) 对 “制造要求” 一章中的内容进行了如下修改：

1. 对 5\.1 “原材料” 一节的内容进行了修改；

2. 在 5\.2 “制造与装配” 一节中，将 “施工要求” 一节标题更改为 “随炉试件”，分别对 \[5\.2\.1\.2\]\(5\.2\.1\.2\) “随炉试件”、\[5\.2\.2\.1\]\(5\.2\.2\.1\) “装配间隙的消除”、\[5\.2\.2\.2\]\(5\.2\.2\.2\) “紧固件连接间距和边距”、\[5\.2\.2\.3\]\(5\.2\.2\.3\) “加工要求” 等小节的部分内容进行了增删、修改和完善；

3. 在 5\.3 “质量要求” 一节中，新增了 \[5\.3\.2\.1\]\(5\.3\.2\.1\) “质量控制等级”、\[5\.3\.2\.4\]\(5\.3\.2\.4\)\.2 “胶接件的缺陷评定” 等小节标题和内容；对 5\.3\.2 “内部质量要求” 中的部分结构和内容进行了调整与修改；对 \[5\.3\.2\.3\]\(5\.3\.2\.3\) “缺陷尺寸” 小节的结构与内容进行了调整和修改；新增设了 \[5\.3\.2\.4\]\(5\.3\.2\.4\) “缺陷评定” 小节标题，将 \[5\.3\.2\.4\]\(5\.3\.2\.4\)\.1 “层压板结构的缺陷评定”、\[5\.3\.2\.4\]\(5\.3\.2\.4\)\.2 “胶接件的缺陷评定”、\[5\.3\.2\.4\]\(5\.3\.2\.4\)\.3 “夹层结构的缺陷评定” 纳入其下。
e\) 对 “零部件的标识、贮存与运输” 一章的内容进行了补充。
f\) 按照 GJB6000 的要求，对原标准的编写格式重新进行了修订。

本标准由中国航空工业集团有限公司提出。
本标准由中国航空综合技术研究所归口。
本标准起草单位：中国航空工业集团公司济南特种结构研究所、中国航空综合技术研究所。
本标准主要起草人：张明习、轩立新、孙广先、董存峰、凌云霞、于吉选、李兴德、徐振业、伊荣。
本标准于 1995 年 12 月首次发布。

---

## 1 范围

本标准规定了纤维增强树脂基复合材料构件尺寸公差、制造装配以及质量控制等要求。
本标准适用于航空纤维增强树脂基复合材料构件，其他复合材料构件可参照使用。

## 2 规范性引用文件

下列文件中的条款通过本标准的引用而成为本标准的条款。凡是注日期的引用文件，其随后所有的修改单 \(不包括勘误的内容\) 或修订版均不适用于本标准，然而，鼓励根据本标准达成协议的各方研究是否可使用这些文件的最新版本。凡是不注日期的引用文件，其最新版本适用于本标准。
GB/T 1449 纤维增强塑料弯曲性能试验方法
GB/T 1450\.1 纤维增强塑料层间剪切强度试验方法
GB/T 1452 夹层结构平拉强度试验方法
GB/T 1455 夹层结构或芯子剪切性能试验方法
GB/T 30969 聚合物基复合材料短梁剪切强度试验方法
GJB 5304 军用复合材料术语
HB 5342 复合材料航空制件工艺质量控制
HB 7741 复合材料件一般公差

## 3 术语和定义

GJB5304 确立的以及下列术语和定义适用于本标准。
3\.1 铺层 ply
复合材料制件中具有确定轮廓形状的一层单向带或织物。
3\.2 分层 delamination
由层间应力或制造缺陷等引起的复合材料铺层之间的分离现象。
3\.3 铺层皱折 ply folds
构件中一个或多个铺层形成的永久性隆起、凹陷或折痕。
3\.4 夹杂物 inclusions
制造过程中带入构件中的杂质，如颗粒、隔离纸、芯材碎屑和薄膜等。
3\.5 裂纹 crack
复合材料构件在应力或环境 \(或两者同时\) 作用下产生的裂隙。

## 4 尺寸公差

### 4\.1 层压板尺寸公差

#### 4\.1\.1 厚度公差

\[4\.1\.1\.1\]\(4\.1\.1\.1\) 除非另有规定，对合模具成型法的层压板厚度尺寸偏差应满足公式 \(1\)：
$-0.04t \leq \Delta \leq 0.04t$
式中：
$t$ —— 层压板名义厚度，单位为毫米 \(mm\)；
$\Delta$ —— 厚度尺寸偏差，单位为毫米 \(mm\)。

\[4\.1\.1\.2\]\(4\.1\.1\.2\) 除非另有规定，热压罐真空成型法的层压板厚度尺寸偏差应满足公式 \(2\)：
$-0.08t \leq \Delta \leq 0.08t$

#### 4\.1\.2 铺层公差

\[4\.1\.2\.1\]\(4\.1\.2\.1\) 铺设方向公差
铺层以工程图样规定的坐标为基准，按工程图样要求的角度铺设在模具上。单向带铺层铺设方向公差为$\pm3^\circ$；织物铺层铺设方向公差为$\pm5^\circ$。

\[4\.1\.2\.2\]\(4\.1\.2\.2\) 铺层拼接要求
\[4\.1\.2\.2\]\(4\.1\.2\.2\)\.1 单向带铺层拼接要求
除非工程图样或技术文件另有规定，单向带铺层只允许沿纤维方向拼接，即拼接缝平行于纤维方向。拼接接缝处，铺层的对接缝间隙或搭接宽度均不大于 1mm，相邻铺层拼接接缝间距应大于 10mm。

\[4\.1\.2\.2\]\(4\.1\.2\.2\)\.2 织物预浸料铺层拼接要求
除非工程图样或技术文件另有规定，织物预浸料铺层拼接接缝间距应大于 10mm，铺层搭接宽度不小于 20mm。工程图样或技术文件规定采用对接时，铺层拼接接缝间距应大于 20mm，接缝间隙不大于 1mm。

#### 4\.1\.3 下陷尺寸公差

层压板下陷区域铺层形状要求见图 1，层压板下陷区域结构尺寸要求见表 1。
**图示说明**：
$h$—— 板材下陷过渡区深度；$l$—— 板材下陷过渡区最小长度；$t$—— 板材名义厚度；$r$—— 模具过渡圆弧半径（产品过渡半径由模具保证）

**表 1 层压板下陷区域结构尺寸要求 单位：mm**

|板材下陷过渡区深度 h|板材名义厚度 t||||
|---|---|---|---|---|
||$1<t\le2$|$2<t\le3$|$3<t\le4$|模具过渡圆弧半径 r|
|$0.5\le h\le1$|6|6|8|10|
|$1<h\le2$|8|8|10|12|
|$2<h<3$|12|14|16|18|
|$3<h\le4$|16|18|20|20|

#### 4\.1\.4 外廓尺寸公差

工程图样中未规定的构件外廓尺寸公差一律按 HB7741 的规定执行。

### 4\.2 夹层结构尺寸公差

4\.2\.1 夹层结构中层压部分厚度公差
夹层结构的层压部分的厚度公差按 4\.1\.1 的规定执行。

4\.2\.2 蜂窝块厚度公差
楔形蜂窝块外形按样板检查，极限偏差为$\pm0.15$mm；等高度蜂窝块厚度尺寸极限偏差为$\pm0.2$mm。

4\.2\.3 夹层结构外廓尺寸公差
工程图样中未规定的构件外廓尺寸公差及铺层外形公差一律按 HB7741 的规定执行。夹层结构件边缘收口过渡区不小于 20mm。

## 5 制造要求

### 5\.1 原材料

5\.1\.1 检验要求
原材料入厂 \(所\) 后，应按相应的技术条件进行复验，合格者方可入库。

5\.1\.2 贮存要求
原材料贮存条件和贮存时间必须符合相应的技术要求；低温贮存的材料应按技术要求解冻后方可使用。

5\.1\.3 适用期要求
原材料应在规定的适用期内使用，超过适用期的原材料一般不得用于产品制造。按有关技术条件规定，并经试验验证符合要求者除外。

### 5\.2 制造与装配

#### 5\.2\.1 制造

\[5\.2\.1\.1\]\(5\.2\.1\.1\) 环境条件
复合材料构件制造厂房的环境条件应符合 HB5342 的规定。

\[5\.2\.1\.2\]\(5\.2\.1\.2\) 随炉试件
复合材料构件成型应带随炉试件，随炉试件应在工程图样或技术文件中作出规定。随炉试件原材料应与构件的原材料为同一批次，如果零组件为混杂结构或含有多批次原材料，则选择最能代表零组件的一种类型原材料的一个批次制作随炉试件（对于单向带与织物混杂，通常选择单向带）。随炉试件应与构件同时施工，两者的操作过程和制造工艺参数应相同，并同炉加温加压固化。

除非工程图样、技术文件另有规定，随炉试件种类、数量和性能测试标准如下：
a\) 层压板结构：

1. 弯曲强度及模量试件，数量 6 件，按照 GB/T1449 的规定加工并进行测试；

2. 层间剪切强度试验件，数量 6 件，单向纤维增强复合材料构件按 GB/T 30969 的规定加工并进行测试，织物增强复合材料构件按照 GB/T 1450\.1 的规定加工并进行测试。

b\) 夹层结构：

1. 剪切性能试验件，数量 6 件，按 GB/T1455 的规定加工和测试；

2. 平拉强度试验件，数量 6 件，按 GB/T 1452 的规定加工和测试。

#### 5\.2\.2 装配

\[5\.2\.2\.1\]\(5\.2\.2\.1\) 装配间隙的消除
除非工程图样或技术文件中有规定，复合材料构件表面预设计制造一定厚度的工艺层，否则不允许锉修、敲打复合材料构件表面。装配中出现的间隙，除不大于 0\.3mm 允许强迫装配外，应采用加垫的方法予以消除。施加夹紧力时应按设计要求的力矩值施力。

**表 2 允许加软垫片的最大装配间隙值 单位：mm**

|连接件直径|3\.2|4|5|6|8|
|---|---|---|---|---|---|
|最大间隙|0\.5|0\.6|0\.7|0\.9|1\.0|

超过表 2 规定的装配间隙应加硬垫片予以消除。若单独加硬垫片不能消除间隙，可采用软、硬垫片结合使用的办法。

\[5\.2\.2\.2\]\(5\.2\.2\.2\) 紧固件连接间距和边距
螺栓连接和铆钉连接：最小边距 2\.5$D$，最小间距 4$D$；$D$—— 螺栓 \(铆钉\) 直径（$D/t$的最小值为 1），$t$—— 连接板名义厚度。
螺栓孔的配合精度一般要求为 H8。

**表 3 铆钉直径与铆钉孔直径对照表 单位：mm**

|铆钉直径|3|3\.5|4|5|6|8|10|
|---|---|---|---|---|---|---|---|
|铆钉孔直径|3\.1|3\.6|4\.2|5\.2|6\.2|8\.2|10\.2|

\[5\.2\.2\.3\]\(5\.2\.2\.3\) 加工要求
加工面不允许出现分层和变白、变黄等烧焦现象，加工时允许用环保水性切削液或清水冷却，但加工后应立即将冷却液擦除干净，必要时还应放进烘房中烘干。烘干温度一般以$80^\circ\text{C}\pm5^\circ\text{C}$为宜，时间不小于 0\.5h，必要时可适当调整烘干温度和时间。
加工面应立即除尘，并涂常温固化胶液封口，封口胶厚度为 0\.1mm\~0\.3mm。

\[5\.2\.2\.4\]\(5\.2\.2\.4\) 外形校正
复合材料构件外形超差时，允许按照技术文件规定进行热校形，但校形次数不得超过 2 次，校形温度不得超过树脂的玻璃化转变温度。

### 5\.3 质量要求

#### 5\.3\.1 表面质量要求

a\) 复合材料构件的表面 \(特别是气动表面\) 应光滑平整，不允许有明显的树脂堆积、无根据的铺层搭接、铺层皱折、凹陷、凸起或积瘤存在，夹层结构件允许有小于 0\.1mm 深的蜂窝格子印痕存在；
b\) 不允许存在贯穿构件整个厚度的缺陷，不允许有开裂或碎裂树脂；
c\) 不允许有目视可见的贫树脂区和富树脂区；
d\) 夹层结构板镶嵌件处，凹凸极限偏差$\pm0.3$mm。

#### 5\.3\.2 内部质量要求

\[5\.3\.2\.1\]\(5\.3\.2\.1\) 质量控制等级
复合材料构件按等级进行质量控制，质量控制等级一般分为 A 级、B 级和 C 级。
制造及验收等级由工程图样或技术文件规定，工程图样或技术文件未明确规定时，按 C 级处理。

\[5\.3\.2\.2\]\(5\.3\.2\.2\) 最小可检测到的缺陷尺寸
用于检验空隙、分层或脱粘的无损检测系统 \(除 X 射线成像系统外\) 应校准或标定，至少可以检测出直径为 6mm 的缺陷。

**表 4 最小可检测到的缺陷尺寸值 单位：mm**

|等级|缺陷直径|
|---|---|
|A 级|6|
|B 级|10|
|C 级|12|

\[5\.3\.2\.3\]\(5\.3\.2\.3\) 缺陷尺寸
\[5\.3\.2\.3\]\(5\.3\.2\.3\)\.1 对单个缺陷的要求
$X$是缺陷投影最大线性长度，$Y$是垂直于$X$方向的缺陷投影宽度，定义 $Z=(X+Y)/2$，检测到的缺陷尺寸不应超过表 5 中$Z$值，两个缺陷区域边缘最小距离不得小于 100mm。

**表 5 不同等级 Z 值的规定 单位：mm**

|等级|Z|
|---|---|
|A 级|10|
|B 级|13|
|C 级|19|

\[5\.3\.2\.3\]\(5\.3\.2\.3\)\.2 对成群的分散缺陷的要求

**表 6 成群的分散缺陷的验收标准**

|等级|构件$L/W \geqslant 10$：长度方向任意 500mm 范围内最大累积缺陷面积占比|构件$L/W<10$：任意 125mm×125mm 范围内最大累积缺陷面积占比|
|---|---|---|
|A 级|10%|10%|
|B 级|15%|15%|
|C 级|25%|25%|

注 1：$L$—— 构件长度，mm；$W$—— 构件宽度，mm。
注 2：当构件$L/W \ge10$，若长度不足 500mm，则按实际长度统计；当构件$L/W<10$，若长度或宽度不足 125mm 则按实际尺寸统计。

\[5\.3\.2\.4\]\(5\.3\.2\.4\) 缺陷评定
\[5\.3\.2\.4\]\(5\.3\.2\.4\)\.1 层压板结构的缺陷评定

**表 7 层压板结构的缺陷评定**

|缺陷类别|质量评定|
|---|---|
|裂纹|不合格|
|分层|超过 \[5\.3\.2\.3\]\(5\.3\.2\.3\)\.1 中对应等级规定尺寸为不合格|
|密集空隙|超声波检测：10MHz 衰减率 70%、5MHz 衰减率 50%、2\.5MHz 衰减率 25% 视为缺陷；缺陷面积超表 6 要求为不合格|
|夹杂物|超过 \[5\.3\.2\.3\]\(5\.3\.2\.3\)\.1 中对应等级规定尺寸为不合格|
|富胶区|X 射线成像呈现亮光区；面积超表 6 要求为不合格|

\[5\.3\.2\.4\]\(5\.3\.2\.4\)\.2 胶接件的缺陷评定

**表 8 板 / 板、板 / 芯胶接件缺陷的评定**

|缺陷类别|质量评定|
|---|---|
|胶接空隙和脱粘|超过 \[5\.3\.2\.3\]\(5\.3\.2\.3\)\.1 中对应等级最大尺寸为不合格|
|密集空隙|超声波检测：10MHz 衰减率 70%、5MHz 衰减率 50%、2\.5MHz 衰减率 25% 视为缺陷；缺陷面积超表 6 要求为不合格|

\[5\.3\.2\.4\]\(5\.3\.2\.4\)\.3 夹层结构的缺陷评定

**表 9 夹层结构的缺陷评定**

|缺陷类别|说明|
|---|---|
|夹杂物|X 射线 / 目视检出大于 12mm 的夹杂物为不合格（图样特殊规定除外）；盲孔内碎片、刨屑（非胶层内）允许|
|芯子鼓胀|夹芯膨胀变形，按芯子压塌处理|
|芯子压缩|芯格压缩至正常尺寸 1/3 以下：压缩超两排蜂窝不合格；芯子拼接处单排压缩不合格；单排蜂窝任一方向压缩＞25mm 不合格|
|芯子压塌|蜂窝壁压皱，X 射线有 “晕圈效应”；累积面积＞$645\mathrm{mm^2}$ 或两压塌区边缘间距＜100mm 不合格；蒙皮厚度突变导致的局部压塌允许|
|格子壁沿格孔轴线方向起皱|允许|
|芯子割裂|蜂窝壁垂直轴线方向割裂、无泡沫胶连接，不合格|
|芯子拼接间隙、芯子与隔板胶接间隙|单层泡沫胶间隙＞1\.25mm 不合格；三层以内最大允许 4mm，超 4mm 不合格|
|节点分离|直径 254mm 范围内节点分离数量＞10 个，不合格|
|芯格积水|不合格|
|蒙皮有空隙、蒙皮与芯子脱粘|按 \[5\.3\.2\.3\]\(5\.3\.2\.3\)\.1 要求执行|
|层压板 / 层压板、层压板 / 金属、蒙皮 / 芯子胶接缺陷|胶接面破裂、损伤不合格；空隙、脱胶、分层超规定尺寸不合格；泡沫胶挤进接头允许|
|镶嵌件周围缺填充料|填充量不足 75%，不合格|
|剪切面上缺泡沫胶|缺胶范围超总长度 4%，或单处长度＞12mm，不合格|
|泡沫胶与芯子 / 隔板胶接缺陷|760mm 长度内≥4 个格子未粘接不合格；泡沫胶与隔板未粘接单处＞12mm，或 760mm 内累积＞25mm 不合格（＜2\.5mm 不计）|
|胶层超厚 / 超薄（胶膜胶接）|一层胶膜：0\.05\\0\.4mm；二层胶膜：0\.15\\0\.5mm；三层胶膜：0\.2\~0\.6mm，超出范围不合格|
|外表面密封胶空隙、脱胶|不允许存在|
|断裂|蒙皮、隔板等零件出现裂纹均不合格|
|多孔状胶层|胶接面连续多孔长度＞150mm，不合格|
|胶接面凹陷（非气动外形）|下凹深度＞1\.5mm 不合格；深度 1\.5mm 且长度＞12mm，不合格|
|胶缝断裂、凹槽|胶缝断裂不合格；150mm 长度内凹槽累积长度＞12mm 不合格|
|溢胶|均匀稀薄溢胶允许；铆钉孔周围溢胶直径≤12mm 允许；溢胶超出胶接件边缘＞3mm 不合格|

**补充说明**：“晕圈效应” 是指 X 射线成像检测时，缺陷处所呈现出的模糊光圈。

## 6 零部件的标识、贮存与运输

6\.1 复合材料构件应予以标识，**不允许打钢印**。
6\.2 合格的构件应存放在库房零件架上，库房保持室温，严禁露天存放。
6\.3 构件运输需妥善包装，防止损伤、变形、受潮和淋雨。

---

## 出版信息

出版单位：中国航空综合技术研究所
印刷单位：中国航空综合技术研究所印刷车间
发行：北京 1665 信箱
开本：880×1230 1/16
印张：1
字数：26 千字
版次：2020 年 7 月第一版
印次：2020 年 7 月第一次印刷
书号：标 301\.3649
定价：24\.00 元
